Repository: jhia935/part-number-skill

File: resources/literature/heunisch-dellert-roosen-2010-anisotropic-shrinkage.md
<!-- Source URL: https://www.academia.edu/19609197/Effect_of_powder_binder_and_process_parameters_on_anisotropic_shrinkage_in_tape_cast_ceramic_products | Fetched: 2026-05-20 -->
<!-- Original publication: A. Heunisch, A. Dellert, A. Roosen, J. Eur. Ceram. Soc. 30 (2010) 3397-3406. doi:10.1016/j.jeurceramsoc.2010.08.012 -->
<!-- Note: this file captures the WebFetch-extracted summary; the publisher PDF is paywalled. -->

# Effect of powder, binder and process parameters on anisotropic shrinkage in tape cast ceramic products

**Authors:** Andreas Heunisch, Armin Dellert, Andreas Roosen
**Journal:** Journal of the European Ceramic Society
**Year:** 2010

## Abstract

The study examines how powder morphology, binder type, and casting parameters influence anisotropic shrinkage in tape-cast alumina. Three alumina powders with distinct particle geometries (platelets, spherical, standard) and three polyvinyl butyral binders with varying molecular weights are compared.

## Key numeric findings

**Shrinkage anisotropy factor K_xy** (lateral-to-thickness ratio sensitivity proxy):
- Platelet powder (CL 3000): 12.7 average
- Standard powder (WRA FG): 8.4 average
- Spherical powder (DAW 05): 1.9 average

**In-plane lateral shrinkage:**
- Casting direction (x): 2.7–3.9 %
- Transverse direction (y): 3.0–4.0 %

**Thickness shrinkage:**
- 150 µm blade gap: ~11 % average
- 450 µm blade gap: ~6 % average

(Thickness shrinkage is significantly larger than in-plane shrinkage, and grows when blade gap is *smaller* — thinner tapes shrink more in thickness.)

**Green tape density:** 52–66 % of theoretical Al₂O₃ density.

**Standard slurry composition (wt%):**
- Al₂O₃ powder: 63.87 %
- Solvent (ethanol/toluol): 25.65 %
- Dispersant: 1.28 %
- Binder (PVB): 4.73 %
- Plasticizer: 4.47 %

**Particle orientation** (>50 % of particles oriented in casting direction across all samples):
- Platelet-based tapes: 70 % oriented
- Standard powder: 62 % oriented

**Binder molecular weights tested:**
- BL-1: 19 × 10³ g/mol
- B-98 (standard): 40–70 × 10³ g/mol
- B-74: 120–150 × 10³ g/mol

**Particle size:** d₅₀ = 3.8–4.2 µm for all three powders (so size is held roughly constant; the variable is shape).

**Casting parameters varied:** speed 10/50/250 mm/s; blade gap 150/450 µm.

## Key conclusion

**Particle morphology has the predominant effect on shrinkage anisotropy.** Binder molecular weight has only minor influence within the tested ranges. Casting speed and blade gap matter mostly through their effect on particle orientation and thickness, not through binder rheology.

## Implication for MLCC

For BaTiO₃ MLCC tapes:
- The dielectric powder shape (BME-grade BT is usually pseudo-spherical via hydrothermal synthesis or solid-state-milled with controlled aspect ratio) directly sets shrinkage anisotropy.
- The PVB binder choice matters less than the powder shape for shrinkage control.
- Thinner tapes shrink more in thickness than thicker tapes (relevant for ≤ 1 µm green layers in modern MLCCs).

File: resources/literature/sugimura-hirao-2009-batio3-additive-ni-electrode.md
<!-- Source URL: https://www.jstage.jst.go.jp/article/jcersj2/117/1369/117_1369_1039/_article | Fetched: 2026-05-21 -->
<!-- Original publication: K. Sugimura, K. Hirao, J. Ceram. Soc. Jpn. 117 (2009) 1039-1043. doi:10.2109/jcersj2.117.1039 -->
<!-- WebFetch-extracted citation + key data; full PDF behind J-STAGE registration. -->

# Effect of a BaTiO₃ nanoparticle additive on the quality of thin-film Ni electrodes in MLCC

**Authors:** Ken-ichi Sugimura (Noritake Kizai Co., Ltd.), Kazuhisa Hirao (Noritake Co., Ltd.)
**Journal:** *Journal of the Ceramic Society of Japan* 117 (2009) 1039–1043
**DOI:** 10.2109/jcersj2.117.1039

## Abstract

"To increase the film quality of the nickel electrode in a multi-layer ceramic capacitor (MLCC), the BaTiO₃ particles are usually used as an additive material in the electrode paste."

## Key quantitative data

| Parameter | Values |
|---|---|
| Ni powder size | ~0.2 µm |
| BaTiO₃ additive particle size | 30, 50, 100 nm |
| BaTiO₃ additive loading | 10–20 mass% |
| Optimal additive size | **30 nm** |
| Optimal loading | **10 mass%** |
| Resulting Ni film coverage | **> 75 %** |

## Key findings

1. **A polycrystalline BaTiO₃ coating layer on Ni** is highly effective at:
   - Protecting Ni from oxidation during cofiring
   - **Raising the shrinkage onset temperature of Ni** (suppresses early sintering of the electrode while the BT dielectric is still rigid)
2. **Particle-size sensitivity**: 30 nm BT additive at only 10 mass% reaches the same Ni-film coverage threshold (75 %) that 50–100 nm BT requires much more mass% to achieve. Smaller is much more effective per gram.
3. The role of the BT additive is **physical (constraint) rather than chemical** — it acts as a rigid second phase that retards Ni sintering, consistent with the Bordia-Scherer composite-sintering retardation framework and the Yan DEM simulations.

## Implications

- Matches the DEM-predicted **retardation factor of ~7× at 20 vol% / 60 nm BT** in Ni from [[yan-thesis-2013-mlcc-sintering-nanotomography|Yan thesis]].
- Industry consensus: nano-BT additive at 5–15 vol% (10–30 nm) is the standard recipe for Ni paste in BME MLCC.
- Higher loadings (> 20 mass%) hurt electrode conductivity by diluting the metal connectivity.
